Repository: Kajin-0/materials-db

## Overview

Materials‑db is a searchable database of materials properties designed for engineers, scientists and researchers.  The project provides a static web application that allows users to search for materials by name, formula, category or tags.  For each material, it contains detailed information such as synonyms, category, tags, descriptions, safety considerations, identification data (CAS number, crystal structure, space group, lattice parameters, etc.), phase diagram notes, appearance, and fabrication notes.

## Features

* **Fast search** – The site uses Fuse.js to perform fuzzy searches across material names, formulas, synonyms, tags and categories.
* **Detailed material pages** – Each material page aggregates descriptive text, safety information, identification data, phase diagrams and fabrication notes to provide a comprehensive snapshot of the material.
* **Periodic table integration** – A periodic table view links each element to the materials that contain it.
* **Lightweight deployment** – The site is a static web application that can be deployed directly on GitHub Pages, Vercel, or any other static hosting service.

## Data Format

Data is stored in JSON files within the `data/` directory:

* `materials‑index.json` – Lists the source files to load (e.g. `materials-a.json`, `materials-b.json`, etc.).
* `materials‑*.json` – Each file contains an array of material objects with keys such as `name`, `formula`, `synonyms`, `category` and `tags`.
* `material_details.json` – Provides detailed information for materials keyed by material name.  Each entry may include properties such as descriptions, safety, identification, phase diagrams, appearance and fabrication notes.

Refer to the project wiki for a full schema description.

## Running Locally

No build step is required.  Simply clone the repository and open `index.html` in a web browser; the application will load the data and build the search index automatically.  For local development or testing across multiple devices you may want to run a simple web server from the repository root:

```
bash
python3 -m http.server
```

Then visit `http://localhost:8000` in your browser.  This avoids CORS issues and makes it easier to test relative paths.

## Roadmap

Upcoming improvements include:

* Exposing an API for programmatic access to the materials data.
* Adding range queries and boolean filters for properties and tags.
* Implementing a modern front‑end framework to improve responsiveness and maintainability.
* Enhancing the periodic table with interactive filtering and tooltips.

File: details/mercury_cadmium_telluride_details.json
{
  "materialName": "Mercury Cadmium Telluride",
  "references": {
    "Hansen_1982": {
      "text": "Hansen, G. L., Schmit, J. L., & Casselman, T. N. (1982). Energy gap versus alloy composition and temperature in Hg₁₋ₓCdₓTe. Journal of Applied Physics, 53(10), 7099-7101.",
      "doi": "10.1063/1.330018"
    },
    "Rogalski_IR": {
      "text": "Rogalski, A. (2019). Infrared Detectors (2nd ed.). CRC Press.",
      "doi": "10.1201/9780429501918"
    },
    "Norton_2002": {
       "text": "Norton, P. R. (2002). HgCdTe infrared detectors. Opto-Electronics Review, 10(3), 159-174."
    },
    "Schroder_Semicon": {
      "text": "Schroder, D. K. (2006). Semiconductor Material and Device Characterization (3rd ed.). Wiley-IEEE Press.",
      "doi": "10.1002/0471749095"
    }
  },
  "electrical_properties": {
    "displayName": "Electrical Properties",
    "introduction": "Electrical characteristics govern HgCdTe's performance as an IR detector, primarily through its tunable bandgap and carrier transport properties. Precise control and understanding of these parameters are crucial for device design and optimization.",
    "properties": {
      "bandgap_type": {
        "displayName": "Bandgap Type",
        "summary": "Direct, Tunable",
        "details": {
          "notes": [
            "HgCdTe possesses a direct bandgap, allowing for efficient light absorption and emission near the band edge energy.",
            "The bandgap energy (E_g) is tunable by adjusting the Cadmium mole fraction (x), making it suitable for various IR spectral ranges."
           ],
           "significance": [
             "Direct gap enables high quantum efficiency for photodetectors.",
             "Tunability allows tailoring the material for specific SWIR, MWIR, or LWIR applications."
           ]
        }
      },
      "band_gap": {
        "displayName": "Bandgap (E_g)",
        "summary": "Tunable (0 - 1.5 eV via x)",
        "details": {
          "notes": [
            "Determines the absorption edge wavelength (cutoff wavelength, λ<sub>c</sub>) and intrinsic carrier concentration (n<sub>i</sub>).",
            "Strongly temperature-dependent, narrowing significantly as temperature increases.",
            "Tunability via Cd mole fraction (x) is the key advantage for targeting specific IR bands (SWIR/MWIR/LWIR)."
          ],
          "measurement": {
             "techniques": ["Fourier Transform Infrared (FTIR) Spectroscopy (Absorption edge)", "Photoluminescence (PL) Spectroscopy (Peak energy)"],
             "notes": [
                "FTIR transmission provides direct λ<sub>c</sub> determination (often defined at 50% transmission point).",
                "PL peak energy gives E<sub>g</sub>, useful for non-contact composition mapping.",
                "Accurate temperature control during measurement is essential."
              ]
          },
          "significance": [
            "Defines spectral operating range.",
            "Critical input for calculating n<sub>i</sub> and modeling dark current mechanisms.",
            "Composition control during growth is verified via E<sub>g</sub>/λ<sub>c</sub> measurements."
          ]
        }
      },
       "bandgap_equation": {
         "displayName": "Bandgap Equations",
         "summary": "Empirical relations for E_g(x,T) and λ_c(x,T)",
         "details": {
           "equations": [
            {
              "name": "Hansen E_g(x,T) Empirical Relation",
              "description": "Standard empirical fit for bandgap (eV) vs. Cd mole fraction (x) and temperature (T [K]). Widely used for device modeling. Valid for x < 0.6, T > 4.2K.",
              "formula_html": "E<sub>g</sub>(x, T) = -0.302 + 1.93x + 5.35 × 10<sup>-4</sup> T (1 - 2x) - 0.810x<sup>2</sup> + 0.832x<sup>3</sup>",
              "formula_plain": "Eg(x,T) = -0.302 + 1.93*x + 5.35e-4*T*(1 - 2*x) - 0.810*x^2 + 0.832*x^3",
              "units": "eV",
              "variables": [
                  {"symbol": "E<sub>g</sub>", "description": "Bandgap Energy"},
                  {"symbol": "x", "description": "Cd mole fraction (0-1)"},
                  {"symbol": "T", "description": "Temperature (K)"}
              ],
              "ref": "Hansen_1982"
            },
            {
              "name": "Cutoff Wavelength from E_g(x,T)",
              "description": "Calculates cutoff wavelength (μm) directly from the Hansen relation. Accurate determination of x and T is crucial.",
              "formula_html": "λ<sub>c</sub>(x, T) ≈ 1.2398 / E<sub>g</sub>(x, T)",
              "formula_plain": "λc(x,T) (μm) ≈ 1.24 / (-0.302 + 1.93*x + 5.35e-4*T*(1-2*x) - 0.810*x^2 + 0.832*x^3)",
              "units": "μm",
               "variables": [
                  {"symbol": "λ<sub>c</sub>", "description": "Cutoff Wavelength"},
                  {"symbol": "E<sub>g</sub>", "description": "Bandgap Energy (eV, from Hansen Eq.)"}
              ],
              "ref": "Hansen_1982"
            }
           ],
           "significance": ["Allows prediction of spectral response based on material composition and operating temperature."]
         }
       },
      "common_dopants": {
         "displayName": "Common Dopants",
         "summary": "n-type: In, I; p-type: As, Au, V<sub>Hg</sub>",
         "details": {
           "notes": [
            "n-type doping achieved using Group III elements substituting cation sites (e.g., Indium) or Group VII substituting anion sites (e.g., Iodine).",
            "p-type doping uses Group V substituting anion sites (e.g., Arsenic) or Group IB substituting cation sites (e.g., Gold).",
            "Native mercury vacancies (V<sub>Hg</sub>) act as acceptors and are often dominant, requiring careful annealing under Hg overpressure to control p-type concentration or achieve n-type conversion.",
            "Doping level control (typically 10¹⁴ - 10¹⁶ cm⁻³) is critical for junction formation and device performance."
           ],
           "significance": ["Enables creation of p-n junctions for photodiodes.", "Controls conductivity type and level.", "Influences carrier lifetime and dark current."]
         }
       },
      "carrier_concentration": {
        "displayName": "Carrier Concentration (n, p, n_i)",
        "summary": "Low n_i at 77K; Extrinsic control via doping (10¹⁴-10¹⁶ cm⁻³ typical)",
        "details": {
          "notes": [
            "Intrinsic concentration (n<sub>i</sub>) is highly sensitive to E<sub>g</sub> and T.",
            "Cryogenic operation (e.g., 77K) is required for LWIR detectors to suppress thermally generated carriers (dark current).",
            "Extrinsic concentration determined by net active dopant density (N<sub>D</sub> - N<sub>A</sub> or N<sub>A</sub> - N<sub>D</sub>)."
          ],
          "equations": [
             {
              "name": "Intrinsic Carrier Conc. (n_i) Empirical Relation",
              "description": "Approximate fit for n<sub>i</sub> (cm⁻³) vs. composition (x) and temperature (T [K]).",
              "formula_html": "n<sub>i</sub>(x,T) ≈ (5.585 - 3.82x + 1.753 × 10<sup>-3</sup>T - 1.364 × 10<sup>-3</sup>xT) × 10<sup>14</sup> × E<sub>g</sub><sup>0.75</sup> T<sup>1.5</sup> exp(-E<sub>g</sub> / 2kT)",
              "formula_plain": "ni(x,T) ≈ (5.585 - 3.82*x + 1.753e-3*T - 1.364e-3*x*T) * 1e14 * Eg^0.75 * T^1.5 * exp(-Eg / (2*k*T))",
              "units": "cm⁻³",
              "variables": [
                  {"symbol": "n<sub>i</sub>", "description": "Intrinsic carrier concentration"},
                  {"symbol": "E<sub>g</sub>", "description": "Bandgap Energy (eV, use Hansen Eq.)"},
                  {"symbol": "x", "description": "Cd mole fraction (0-1)"},
                  {"symbol": "T", "description": "Temperature (K)"},
                  {"symbol": "k", "description": "Boltzmann constant (8.617e-5 eV/K)"}
              ],
               "ref": "Rogalski_IR"
            },
             {
              "name": "Carrier Conc. from Hall Coefficient (Single Carrier)",
              "description": "Relates measured Hall coefficient (R<sub>H</sub>) to carrier concentration for dominant n-type or p-type conduction.",
              "formula_html": "n = -r<sub>H</sub> / (q R<sub>H</sub>)   or   p = r<sub>H</sub> / (q R<sub>H</sub>)",
              "formula_plain": "n = -r_H / (q * R_H)   OR   p = r_H / (q * R_H)",
              "units": "cm⁻³",
              "variables": [
                  {"symbol": "n, p", "description": "Electron/Hole concentration"},
                  {"symbol": "R<sub>H</sub>", "description": "Hall coefficient (cm³/C)"},
                  {"symbol": "q", "description": "Elementary charge (1.602e-19 C)"},
                  {"symbol": "r<sub>H</sub>", "description": "Hall scattering factor (often assumed ≈ 1)"}
              ],
              "ref": "Schroder_Semicon"
            }
          ],
          "measurement": {
             "techniques": ["Hall Effect Measurement (Van der Pauw, Hall bar)", "C-V Profiling (Schottky/MIS)", "ECV Profiling (destructive)"],
             "notes": [
                "Hall provides bulk average concentration and type; requires low temp for intrinsic evaluation.",
                "C-V provides profiling near surface/junction.",
                "Careful interpretation needed in mixed conduction or degenerate cases."
              ]
          },
          "significance": [
            "Primary determinant of dark current.",
            "Defines junction characteristics.",
            "Influences resistivity and free carrier absorption."
          ]
        }
      },
      "electron_mobility": {
        "displayName": "Electron Mobility (μ<sub>e</sub>)",
        "summary": "High (>10⁴ cm²/Vs @ 77K); Sensitive to T, x, N_D, N_A, Defects",
        "details": {
          "notes": [
            "Governs electron drift velocity under electric field.",
            "Limited by polar optical phonons (higher T), ionized impurities (low T, high doping), alloy scattering (depends on x), and defect scattering.",
            "Decreases with increasing T, doping (N<sub>A</sub>, N<sub>D</sub>), and typically Cd fraction (x).",
            "Effective electron mass (m*<sub>e</sub>) is small and dependent on x, contributing to high mobility."
          ],
           "equations": [
             {
              "name": "Mobility from Hall Measurement",
              "description": "Calculates Hall mobility from measured Hall coefficient (R<sub>H</sub>) and resistivity (ρ) or conductivity (σ). Note μ<sub>H</sub> = r<sub>H</sub>μ<sub>drift</sub>.",
              "formula_html": "μ<sub>H</sub> = |R<sub>H</sub>| σ = |R<sub>H</sub>| / ρ",
              "formula_plain": "μ_H = |R_H| * σ = |R_H| / ρ",
              "units": "cm²/Vs",
              "variables": [
                  {"symbol": "μ<sub>H</sub>", "description": "Hall mobility"},
                  {"symbol": "R<sub>H</sub>", "description": "Hall coefficient (cm³/C)"},
                  {"symbol": "σ", "description": "Conductivity (S/cm or (Ω·cm)¯¹)"},
                  {"symbol": "ρ", "description": "Resistivity (Ω·cm)"}
              ],
              "ref": "Schroder_Semicon"
             }
           ],
          "measurement": {
             "techniques": ["Hall Effect Measurement"],
             "notes": ["Standard technique, provides Hall mobility.", "Low temperature (77K) often used for characterization."]
          },
          "significance": [
            "Affects device speed (transit time).",
            "Influences diffusion length (L<sub>e</sub> ∝ √μ<sub>e</sub>τ<sub>e</sub>) and collection efficiency.",
            "Contributes to diffusion dark current."
          ]
        }
      },
      "hole_mobility": {
        "displayName": "Hole Mobility (μ<sub>h</sub>)",
        "summary": "Low (100-600 cm²/Vs @ 77K)",
         "details": {
          "notes": ["Lower than μ<sub>e</sub> due to larger hole effective mass (m*<sub>h</sub>).", "Impacts minority carrier transport."],
          "measurement": ["Hall Effect (careful analysis needed)."],
          "significance": ["Affects minority carrier diffusion length (L<sub>h</sub> ∝ √μ<sub>h</sub>τ<sub>h</sub>).", "Influences bipolar transport."]
         }
      },
       "dielectric_constant": {
        "displayName": "Dielectric Constant (ε<sub>r</sub>)",
        "summary": "High (~15-20); Static relative permittivity",
        "details": {
          "notes": ["Influences junction capacitance and electric field distribution.", "Slight composition (x) and temperature dependence."],
          "measurement": ["C-V measurements on MIS structures."],
          "significance": ["Determines junction capacitance.", "Needed for device modeling (RC time constant, field calculations)."]
         }
      },
       "resistivity": {
        "displayName": "Resistivity (ρ)",
        "summary": "Highly Variable; Inversely related to n, p, μ",
        "details": {
           "equations":[
             {
                "name": "Resistivity Definition",
                "description": "Fundamental relation between resistivity, carrier concentrations, and mobilities.",
                "formula_html": "ρ = 1 / σ = 1 / (q (n μ<sub>e</sub> + p μ<sub>h</sub>))",
                "formula_plain": "ρ = 1 / σ = 1 / (q * (n*μe + p*μh))",
                "units": "Ω·cm",
                "variables": [
                    {"symbol": "ρ", "description": "Resistivity"},
                    {"symbol": "σ", "description": "Conductivity (S/cm)"},
                    {"symbol": "q", "description": "Elementary charge (1.602e-19 C)"},
                    {"symbol": "n, p", "description": "Electron/Hole concentration (cm⁻³)"},
                    {"symbol": "μ<sub>e</sub>, μ<sub>h</sub>", "description": "Electron/Hole drift mobility (cm²/Vs)"}
                 ],
                "ref": "Schroder_Semicon"
             }
           ],
          "notes": ["Strongly dependent on doping, temperature, and composition (via n<sub>i</sub> and mobilities)."],
          "measurement": ["Four-Point Probe", "Spreading Resistance Profiling (SRP)", "Calculated from Hall data."],
          "significance": ["Impacts device series resistance.", "Used to estimate doping levels."]
         }
      },
      "breakdown_field": {
        "displayName": "Breakdown Field (E_br)",
        "summary": "Low (~10³-10⁴ V/cm); Limits reverse bias",
        "details": {
          "notes": [
            "Field at which avalanche multiplication or Zener/trap-assisted tunneling becomes significant.",
            "Lower in narrow-gap (low x) HgCdTe.",
            "Sets practical limit on reverse bias for photodiodes and gain for APDs.",
            "Tunneling dark currents often dominate before avalanche in narrow-gap devices."
          ],
          "measurement": ["Reverse bias I-V characteristics of diode structures."],
          "significance": ["Defines maximum operating voltage/field.", "Critical for APD design and understanding high-field dark currents."]
         }
      }
    }
  },
  "optical_properties": {
    "displayName": "Optical Properties",
    "introduction": "Optical characteristics define how HgCdTe interacts with light, enabling its use as an infrared detector. Key properties include spectral range, absorption, and refractive index.",
    "properties": {
      "spectral_range": {
        "displayName": "Spectral Range",
        "summary": "SWIR, MWIR, LWIR (0.8 to >30 μm)"
      },
      "cutoff_wavelength": {
          "displayName": "Cutoff Wavelength (λ<sub>c</sub>)",
          "summary": "Tunable (0.8 to >30 μm)"
      },
      "refractive_index": {
          "displayName": "Refractive Index (n)",
          "summary": "High (~3.4-4.0)"
      },
      "absorption_coefficient": {
          "displayName": "Absorption Coefficient (α)",
          "summary": "High (>10⁴ cm⁻¹ near band edge)"
      },
      "quantum_efficiency": {
          "displayName": "Quantum Efficiency (QE or η)",
          "summary": "High (>70-80% achievable)"
      },
      "responsivity": {
          "displayName": "Responsivity (R)",
          "summary": "High (~1-10 A/W @ 77K)"
      },
      "noise_equivalent_power": {
          "displayName": "Noise Equivalent Power (NEP)",
          "summary": "Low (~10⁻¹¹ - 10⁻¹³ W/√Hz cooled)"
      }
      // Detailed subsections for optical properties would go here
    }
  },
  "thermal_properties": {
    "displayName": "Thermal Properties",
    "introduction": "Thermal characteristics influence operating temperature requirements, cooling needs, and thermal stability.",
    "properties": {
       "operating_temperature": {
         "displayName": "Operating Temperature",
         "summary": "Typically 77K (LN2), higher possible for MWIR/SWIR"
       },
       "thermal_conductivity": {
         "displayName": "Thermal Conductivity (k)",
         "summary": "Low (~1-5 W/mK)"
       },
       "thermal_expansion": {
         "displayName": "Thermal Expansion (CTE)",
         "summary": "Moderate (~4.5-5.5 ppm/°C)"
       }
       // Detailed subsections for thermal properties would go here
    }
  },
  "mechanical_properties": {
    "displayName": "Mechanical Properties",
    "introduction": "HgCdTe is a relatively soft and brittle semiconductor, requiring careful handling during processing and integration.",
    "properties": {
       "density": { "displayName": "Density (ρ)", "summary": "High (~5.8-8.1 g/cm³)" },
       "hardness": { "displayName": "Hardness", "summary": "Very Low (Mohs ~2-3)" },
       "fracture_toughness": { "displayName": "Fracture Toughness (K<sub>IC</sub>)", "summary": "Very Low (<0.5 MPa√m)" },
       "youngs_modulus": { "displayName": "Young's Modulus (E)", "summary": "Low (~40-50 GPa)" }
       // Detailed subsections for mechanical properties would go here
    }
  }
}

File: details/ultra-high_molecular_weight_polyethylene_(uhmwpe)_details.json
{
  "materialName": "Ultra-High Molecular Weight Polyethylene (UHMWPE)",
  "references": {
    "Polymer_Handbook": {
      "text": "Brandrup, J., Immergut, E. H., Grulke, E. A. (Eds.). (1999). Polymer Handbook (4th ed.). Wiley.",
      "isbn": "978-0471678468"
    },
    "Kurtz_UHMWPE": {
      "text": "Kurtz, S. M. (Ed.). (2015). UHMWPE Biomaterials Handbook: Ultra High Molecular Weight Polyethylene in Total Joint Replacement and Medical Devices (3rd ed.). Academic Press.",
      "isbn": "978-0323354726"
    },
    "DSM_Dyneema": {
      "text": "DSM Protective Materials (Dyneema®) Technical Datasheets and Literature.",
      "url": "https://www.dsm.com/dyneema/en_US/products/fibers.html"
    },
    "Celanese_UHMWPE": {
      "text": "Celanese GUR® UHMW-PE Technical Information.",
      "url": "https://www.celanese.com/engineered-materials/products/gur-uhmw-pe"
    },
    "Honeywell_Spectra": {
        "text": "Honeywell Spectra® Fiber Technical Information.",
        "url": "https://www.honeywell-spectra.com/"
    },
    "Wikipedia_UHMWPE": {
        "text": "Wikipedia: Ultra-high-molecular-weight polyethylene",
        "url": "https://en.wikipedia.org/wiki/Ultra-high-molecular-weight_polyethylene"
    }
  },
  "identification": {
    "displayName": "Identification & Structure",
    "introduction": "Basic identification and structural features of UHMWPE, a thermoplastic polymer known for its extremely long chains, leading to unique mechanical properties.",
    "properties": {
      "cas_number": {
        "displayName": "CAS Number",
        "summary": "9002-88-4",
        "details": { "notes": ["Generic for Polyethylene."] }
      },
      "class": {
        "displayName": "Material Class",
        "summary": "Polyolefin Thermoplastic Polymer",
        "details": { "key_characteristics": ["Linear polyethylene (-(CH₂-CH₂)-)n.", "Very high molecular weight distinguishes it from HDPE, LDPE etc."] }
      },
      "crystal_structure": {
        "displayName": "Crystal Structure / Morphology",
        "summary": "Semi-crystalline (~39–75%)",
        "details": {
          "key_characteristics": ["Crystalline regions: Orthorhombic unit cell.", "Amorphous regions connect crystalline lamellae.", "Degree of crystallinity affects stiffness, yield strength, and wear resistance."],
          "measurement_characterization": { "techniques": ["Differential Scanning Calorimetry (DSC) for melting enthalpy", "X-Ray Diffraction (XRD) for crystal structure and crystallinity index", "Density measurements"] },
          "significance": ["Balance between stiffness (crystalline) and toughness (amorphous tie molecules)."]
        }
      },
      "molecular_weight": {
        "displayName": "Molecular Weight",
        "summary": "Extremely High (typically 2–6+ million g/mol)",
        "details": {
          "key_characteristics": ["Distinguishing feature vs. other polyethylenes (HDPE < 0.5 million).", "Long chains lead to high entanglement, causing very high melt viscosity.", "Makes conventional melt processing (injection molding, extrusion) extremely difficult or impossible for virgin resin."],
          "measurement_characterization": {"techniques": ["Solution Viscometry (Intrinsic Viscosity, [η])", "Light Scattering (M<0xE1><0xB5><0xA5>)"]},
          "equations": [ { "name": "Mark–Houwink Equation", "description": "Relates intrinsic viscosity to viscosity-average molecular weight.", "formula_html": "[η] = K · M<sub>v</sub><sup>a</sup>", "formula_latex": "[\\eta] = K M_v^a", "units": "dL/g", "variables": [ {"symbol":"[η]", "description":"Intrinsic viscosity"}, {"symbol":"M<sub>v</sub>", "description":"Viscosity-average mol. weight"}, {"symbol":"K, a", "description":"Constants (e.g., for PE in decalin @ 135°C: K ≈ 6.2×10⁻⁴, a ≈ 0.725)"} ], "ref": "Polymer_Handbook" } ],
          "significance": ["Governs melt viscosity and ultimate mechanical properties (strength, wear, impact)."]
        }
      },
      "appearance": {
        "displayName": "Appearance",
        "summary": "White, translucent to opaque solid",
        "details": { "notes": ["Often described as having a waxy feel."] }
      }
    }
  },
   "safety": {
    "displayName": "Safety Information",
    "introduction": "UHMWPE is generally considered safe and biocompatible, but processing dust requires precautions.",
    "properties": {
        "toxicity": {
            "displayName": "Toxicity",
            "summary": "Low in solid form; Biocompatible (medical grades).",
            "details": { "notes": ["Widely used for medical implants.", "Dust from machining is primarily a nuisance/mechanical irritant."] }
        },
        "handling": {
            "displayName": "Handling",
            "summary": "Use PPE for dust during machining/sanding.",
            "details": { "notes": ["Requires respiratory protection (N95 or better) and ventilation when generating dust.", "Fibers require specialized cutting tools (can dull standard blades quickly)."] }
        }
    }
  },
  "advanced_fabrication_insights": {
    "displayName": "Advanced Fabrication Insights",
    "introduction": "Key challenges and considerations in processing UHMWPE due to its unique molecular structure.",
    "properties": {
        "process_control": {
            "displayName": "Processing Challenges",
            "summary": "Extremely high melt viscosity prevents standard melt processing.",
            "details": { "key_characteristics": ["Entanglement of long chains prevents flow in the melt state.", "Requires specialized techniques like compression molding, ram extrusion, or sintering of powder."], "significance": ["Limits achievable shapes and production rates compared to standard thermoplastics."] }
        },
        "crystallinity_control": {
            "displayName": "Crystallinity Control",
            "summary": "Influenced by processing temperature and cooling rate.",
            "details": { "notes": ["Higher crystallinity generally increases stiffness and wear resistance but can decrease toughness.", "Annealing can modify crystallinity."] }
        },
         "wear_mechanism": {
            "displayName": "Wear Mechanism",
            "summary": "Highly resistant to abrasive and sliding wear.",
            "details": { "key_characteristics": ["Excellent abrasion resistance due to long chain structure.", "Low friction contributes to good sliding wear performance.", "Can be susceptible to adhesive wear or fatigue wear under certain conditions, especially in implant applications (crosslinking improves this)."] }
        },
        "creep_resistance": {
            "displayName": "Creep Resistance",
            "summary": "Poor compared to engineering plastics; limits structural use.",
            "details": { "notes": ["Exhibits significant creep (deformation under constant load) over time, especially at elevated temperatures.", "Crosslinking (e.g., via radiation) improves creep resistance, particularly for medical implants."] }
        }
    }
  },
  "growth_fabrication_properties": {
      "displayName": "Fabrication Properties",
      "introduction": "Methods used to produce UHMWPE resin and process it into usable forms.",
      "properties": {
          "common_growth_methods": {
            "displayName": "Synthesis & Processing",
            "summary": "Ziegler-Natta/Metallocene Polymerization; Compression Molding, Ram Extrusion, Gel Spinning (Fibers).",
            "details": { "notes": ["Resin synthesized via catalytic polymerization of ethylene.", "Bulk shapes: Compression molding or ram extrusion of powder.", "Fibers: Gel spinning followed by hot drawing to achieve high orientation and strength."] }
          },
          "source_materials_purity": {
            "displayName": "Source Materials",
            "summary": "Ethylene monomer, specialized catalysts.",
            "details": { "notes": ["Catalyst residues can affect properties and biocompatibility (medical grades require low residue)."] }
          },
           "machinability": {
            "displayName": "Machinability",
            "summary": "Good, but requires sharp tools; generates stringy chips.",
             "details": {"notes": ["Use tools designed for plastics.", "Avoid excessive heat buildup during machining."] }
           }
      }
  },
   "post_growth_processing": {
       "displayName": "Post-Growth Processing",
       "introduction": "Treatments applied after initial forming or fiber spinning.",
       "properties": {
           "annealing": {
                "displayName": "Annealing",
                "summary": "Used for stress relief, modifying crystallinity.",
                "details": {"notes": ["Can improve dimensional stability after machining."]}
           },
           "crosslinking": {
                "displayName": "Crosslinking (Medical Grades)",
                "summary": "Via gamma or e-beam radiation to improve wear resistance.",
                "details": {"notes": ["Significantly reduces wear rates in orthopedic implants.", "Can slightly reduce toughness and fatigue strength.", "Often requires post-irradiation annealing to reduce free radicals."], "ref": "Kurtz_UHMWPE"}
           },
           "surface_treatment": {
                "displayName": "Surface Treatment",
                "summary": "Difficult to bond; plasma or chemical treatment needed for adhesion.",
                 "details": {"notes": ["Low surface energy makes adhesive bonding challenging."] }
           }
       }
   },
  "device_integration_characterization": {
      "displayName": "Device Integration & Characterization",
      "introduction": "How UHMWPE is used in devices and key methods for evaluating its properties.",
      "properties": {
          "key_characterization_techniques": {
                "displayName": "Key Characterization Techniques",
                "summary": "Mol. Weight (Viscosity), Mech. Testing (Impact, Wear, Tensile), Thermal (DSC).",
                 "details": {"notes": ["Standard tests include: ASTM D4020 (Viscosity), ASTM F648 (Medical Grade Spec), ISO 5834 (Implants), ASTM G99 (Wear), ASTM D638 (Tensile), ASTM D256 (Izod Impact), ASTM D790 (Flexural)."]}
          }
          // Note: Device Architectures listed under mechanical_properties->device_applications in original, keep there? Or move here? Moving here.
          , "device_architectures": {
                "displayName": "Common Device Forms/Uses",
                "summary": "Bearings, Liners, Ropes, Armor, Implants, Gears.",
                 "details": {"notes": ["Bulk: Sheets, rods, tubes, profiles, molded parts.", "Fiber: Yarns, woven/non-woven fabrics, unidirectional tapes, composites.", "Porous: Filters, separators."]}
          }
      }
  },
  "thermal_properties": {
    "displayName": "Thermal Properties",
    "introduction": "UHMWPE has excellent cryogenic stability, moderate heat resistance, and very high thermal expansion, which must be considered in design.",
    "properties": {
      "operating_temperature": {
        "displayName": "Operating Temperature Range",
        "summary": "Cryogenic to ~80–100°C",
        "details": { "key_characteristics": ["Maintains toughness down to very low temperatures.", "Limited by softening/melting point for structural applications under load.", "Max continuous temperature usually recommended around 80°C."] }
      },
      "melting_point": {
        "displayName": "Melting Point (T\u2098)",
        "summary": "~130–136°C",
        "details": { "measurement_characterization": {"techniques": ["DSC"]} }
      },
      "thermal_conductivity": {
        "displayName": "Thermal Conductivity (k)",
        "summary": "Low (~0.4 W/(m·K))",
        "details": { "notes": ["Good thermal insulator."] }
      },
      "specific_heat": {
        "displayName": "Specific Heat (C\u209a)",
        "summary": "High (~1.9 J/(g·K))"
      },
      "thermal_expansion": {
        "displayName": "Thermal Expansion Coefficient (CTE)",
        "summary": "Very High (150–200+ ppm/°C)",
        "details": { "key_characteristics": ["CTE is significantly higher than metals or most other plastics.", "Requires careful consideration for dimensional changes with temperature, especially in assemblies."] }
      }
    }
  },
  "mechanical_properties": {
    "displayName": "Mechanical Properties",
    "introduction": "UHMWPE exhibits extraordinary toughness, impact resistance, and low friction. Properties vary significantly between bulk shapes and drawn fibers.",
    "properties": {
      "density": {
        "displayName": "Density (ρ)",
        "summary": "Low (0.93–0.95 g/cm³)",
        "details": {"notes": ["Floats in water."]}
      },
      "youngs_modulus": {
        "displayName": "Young’s Modulus (E)",
        "summary": "~0.5–1.0 GPa (bulk), >100 GPa (fiber)",
        "details": { "key_characteristics": ["Bulk material is flexible.", "Gel-spun fibers achieve extremely high stiffness due to molecular alignment."] }
      },
      "tensile_strength": {
        "displayName": "Tensile Strength (σ\u1D6C)",
        "summary": "20–40 MPa (bulk), 2–4 GPa (fiber)",
        "details": { "key_characteristics": ["Fibers offer one of the highest specific strengths (strength-to-weight ratio) available."] }
      },
      "elongation_at_break": {
        "displayName": "Elongation at Break",
        "summary": "Very High (>300% for bulk)",
        "details": { "notes": ["Indicates high ductility and toughness in bulk form.", "Fibers have much lower elongation (~2-4%)."] }
      },
      "hardness": {
        "displayName": "Hardness (Shore D)",
        "summary": "~D60–D65",
         "details": {"notes": ["Relatively soft surface."]}
      },
      "coefficient_of_friction": {
        "displayName": "Coefficient of Friction",
        "summary": "Very Low (0.05–0.15 vs steel)",
        "details": { "key_characteristics": ["Excellent self-lubricating properties."] }
      },
      "impact_strength": {
        "displayName": "Impact Strength (Notched Izod)",
        "summary": "Typically 'No Break'",
        "details": { "key_characteristics": ["Considered the highest impact resistance of any thermoplastic.", "Absorbs significant energy."] }
      },
      "abrasion_resistance": {
        "displayName": "Abrasion Resistance",
        "summary": "Exceptional",
        "details": { "notes": ["Often outperforms steel in sliding abrasion tests (e.g., sand slurry).", "Key property for wear pads, liners, implant bearings."] }
      }
    }
  },
  "electrical_properties": {
      "displayName": "Electrical Properties",
      "introduction": "UHMWPE is an excellent electrical insulator with very low dielectric loss.",
      "properties": {
          "resistivity": {
              "displayName": "Volume Resistivity",
              "summary": "> 10¹⁵ Ω·cm"
          },
          "dielectric_constant": {
              "displayName": "Dielectric Constant (Dk or ε_r)",
              "summary": "~2.3 @ 1 MHz"
          },
          "dissipation_factor": {
              "displayName": "Dissipation Factor (Df or tan δ)",
              "summary": "< 0.0002 @ 1 MHz"
          },
          "dielectric_strength": {
              "displayName": "Dielectric Strength",
              "summary": "~18-35 kV/mm (short term)"
          }
      }
  },
   "chemical_properties": {
        "displayName": "Chemical Properties",
        "introduction": "Known for broad chemical resistance and very low moisture absorption.",
        "properties": {
            "stability_oxidation": { "displayName": "Oxidation Stability", "summary": "Good at RT, susceptible above ~100°C; requires stabilizers."},
            "solvent_resistance": { "displayName": "Solvent Resistance", "summary": "Excellent below ~60°C, swells/dissolves in some solvents at high temp."},
            "acid_resistance": { "displayName": "Acid Resistance", "summary": "Excellent resistance to non-oxidizing acids."},
            "base_resistance": { "displayName": "Base Resistance", "summary": "Excellent."},
            "water_absorption": { "displayName": "Water Absorption", "summary": "Extremely low (<0.01%)" },
            "uv_resistance": { "displayName": "UV Resistance", "summary": "Poor unless stabilized (e.g., with carbon black)."},
            "biocompatibility": { "displayName": "Biocompatibility", "summary": "Excellent (medical grades widely used)."}
        }
    },
    "device_applications": {
        "displayName": "Device Applications",
        "introduction": "Leverages UHMWPE's unique combination of wear resistance, impact strength, low friction, and biocompatibility.",
        "properties": {
            "key_applications": {
                "displayName": "Key Applications",
                "summary": "Implants, Armor, Ropes, Liners, Wear Parts",
                 "details": {"notes": ["Medical: Orthopedic joint replacements (hip/knee cups, tibial inserts).", "Defense: Ballistic vests, helmets, vehicle armor (fiber composites).", "Industrial: Chute/hopper liners, wear strips, guide rails, gears, bearings, seals.", "Marine/Recreation: High-strength ropes, fishing lines, sailcloth (fibers)." ]}
            }
        }
    },
    "comparison_alternatives": {
        "displayName": "Comparison with Alternatives",
        "introduction": "Comparing UHMWPE to other materials used in similar applications highlights its strengths and weaknesses.",
        "properties": {
            "notes": {
                "displayName": "General Comparison Notes",
                "summary": "Excels in wear, impact, low friction. Limited by temp, creep, stiffness (bulk)."
            },
            "vs_HDPE_HMWPE": {
                "displayName": "vs. HDPE/HMWPE",
                "summary": "UHMWPE: Superior wear/impact, harder to process."
            },
            "vs_PTFE": {
                "displayName": "vs. PTFE (Teflon)",
                "summary": "UHMWPE: Better wear/impact. PTFE: Lower friction, wider temp range."
            },
            "vs_Nylon_Acetal": {
                "displayName": "vs. Nylon/Acetal",
                "summary": "UHMWPE: Better wear/impact/chem resist. Nylon/Acetal: Higher stiffness/strength."
            },
            "vs_Aramid_Fibers": {
                "displayName": "vs. Aramid Fibers (Fiber form)",
                "summary": "UHMWPE Fiber: Higher specific strength, better chem/UV resist, lower temp limit."
            },
            "vs_Carbon_Fibers": {
                 "displayName": "vs. Carbon Fibers (Fiber form)",
                "summary": "UHMWPE Fiber: Higher impact toughness, lower density, insulating. Carbon Fiber: Much higher stiffness."
            }
        }
    }
}

File: details/ultra-high_molecular_weight_polyethylene_uhmwpe_details.json
{
  "materialName": "Ultra-High Molecular Weight Polyethylene (UHMWPE)",
  "references": {
    "Polymer_Handbook": {
      "text": "Brandrup, J., Immergut, E. H., Grulke, E. A. (Eds.). (1999). Polymer Handbook (4th ed.). Wiley.",
      "isbn": "978-0471678468"
    },
    "Kurtz_UHMWPE": {
      "text": "Kurtz, S. M. (Ed.). (2015). UHMWPE Biomaterials Handbook: Ultra High Molecular Weight Polyethylene in Total Joint Replacement and Medical Devices (3rd ed.). Academic Press.",
      "isbn": "978-0323354726"
    },
    "DSM_Dyneema": {
      "text": "DSM Protective Materials (Dyneema®) Technical Datasheets and Literature.",
      "url": "https://www.dsm.com/dyneema/en_US/products/fibers.html"
    },
    "Celanese_UHMWPE": {
      "text": "Celanese GUR® UHMW-PE Technical Information.",
      "url": "https://www.celanese.com/engineered-materials/products/gur-uhmw-pe"
    },
    "Honeywell_Spectra": {
      "text": "Honeywell Spectra® Fiber Technical Information.",
      "url": "https://www.honeywell-spectra.com/"
    },
    "Wikipedia_UHMWPE": {
      "text": "Wikipedia: Ultra-high-molecular-weight polyethylene",
      "url": "https://en.wikipedia.org/wiki/Ultra-high-molecular-weight_polyethylene"
    }
  },
  "identification": {
    "displayName": "Identification & Structure",
    "introduction": "Basic identification and structural features of UHMWPE, a thermoplastic polymer known for its extremely long chains, leading to unique mechanical properties. The visualization below offers an abstract representation of these long, entangled chains.",
    "properties": {
      "cas_number": {
        "displayName": "CAS Number",
        "summary": "9002-88-4",
        "details": {
          "notes": [
            "Generic for Polyethylene."
          ]
        }
      },
      "class": {
        "displayName": "Material Class",
        "summary": "Polyolefin Thermoplastic Polymer",
        "details": {
          "key_characteristics": [
            "Linear polyethylene (-(CH₂-CH₂)-)n.",
            "Very high molecular weight distinguishes it from HDPE, LDPE etc."
          ]
        }
      },
      "crystal_structure": {
        "displayName": "Crystal Structure / Morphology",
        "summary": "Semi-crystalline (~39–75%)",
        "details": {
          "key_characteristics": [
            "Crystalline regions: Orthorhombic unit cell.",
            "Amorphous regions connect crystalline lamellae.",
            "Degree of crystallinity affects stiffness, yield strength, and wear resistance."
          ],
          "measurement_characterization": {
            "techniques": [
              "Differential Scanning Calorimetry (DSC) for melting enthalpy",
              "X-Ray Diffraction (XRD) for crystal structure and crystallinity index",
              "Density measurements"
            ]
          },
          "significance": [
            "Balance between stiffness (crystalline) and toughness (amorphous tie molecules)."
          ]
        }
      },
      "molecular_weight": {
        "displayName": "Molecular Weight",
        "summary": "Extremely High (typically 2–6+ million g/mol)",
        "details": {
          "key_characteristics": [
            "Distinguishing feature vs. other polyethylenes (HDPE < 0.5 million).",
            "Long chains lead to high entanglement, causing very high melt viscosity.",
            "Makes conventional melt processing (injection molding, extrusion) extremely difficult or impossible for virgin resin."
          ],
          "measurement_characterization": {
            "techniques": [
              "Solution Viscometry (Intrinsic Viscosity, [η])",
              "Light Scattering (M<0xE1><0xB5><0xA5>)"
            ]
          },
          "equations": [
            {
              "name": "Mark–Houwink Equation",
              "description": "Relates intrinsic viscosity to viscosity-average molecular weight.",
              "formula_html": "[η] = K · M<sub>v</sub><sup>a</sup>",
              "formula_latex": "[\\eta] = K M_v^a",
              "units": "dL/g",
              "variables": [
                {
                  "symbol": "[η]",
                  "description": "Intrinsic viscosity"
                },
                {
                  "symbol": "M<sub>v</sub>",
                  "description": "Viscosity-average mol. weight"
                },
                {
                  "symbol": "K, a",
                  "description": "Constants (e.g., for PE in decalin @ 135°C: K ≈ 6.2×10⁻⁴, a ≈ 0.725)"
                }
              ],
              "ref": "Polymer_Handbook"
            }
          ],
          "significance": [
            "Governs melt viscosity and ultimate mechanical properties (strength, wear, impact)."
          ],
          "chain_visualization_data": {
            "type": "polymer_chain_viewer",
            "container_id": "uhmwpe-chain-viewer",
            "viewer_height": "400px",
            "controls_element_id": "uhmwpe-chain-controls",
            "parameters": {
              "num_chains": 3,
              "segments_per_chain": 800,
              "color": "#2980b9",
              "tube_radius": 0.06,
              "coil_radius_factor": 2.0,
              "step_length": 0.1,
              "randomness_factor": 0.6,
              "bounds_size": 6
            }
          }
        }
      },
      "appearance": {
        "displayName": "Appearance",
        "summary": "White, translucent to opaque solid",
        "details": {
          "notes": [
            "Often described as having a waxy feel."
          ]
        }
      }
    }
  },
  "safety": {
    "displayName": "Safety Information",
    "introduction": "UHMWPE is generally considered safe and biocompatible, but processing dust requires precautions.",
    "properties": {
      "toxicity": {
        "displayName": "Toxicity",
        "summary": "Low in solid form; Biocompatible (medical grades).",
        "details": {
          "notes": [
            "Widely used for medical implants.",
            "Dust from machining is primarily a nuisance/mechanical irritant."
          ]
        }
      },
      "handling": {
        "displayName": "Handling",
        "summary": "Use PPE for dust during machining/sanding.",
        "details": {
          "notes": [
            "Requires respiratory protection (N95 or better) and ventilation when generating dust.",
            "Fibers require specialized cutting tools (can dull standard blades quickly)."
          ]
        }
      }
    }
  },
  "advanced_fabrication_insights": {
    "displayName": "Advanced Fabrication Insights",
    "introduction": "Key challenges and considerations in processing UHMWPE due to its unique molecular structure.",
    "properties": {
      "process_control": {
        "displayName": "Processing Challenges",
        "summary": "Extremely high melt viscosity prevents standard melt processing.",
        "details": {
          "key_characteristics": [
            "Entanglement of long chains prevents flow in the melt state.",
            "Requires specialized techniques like compression molding, ram extrusion, or sintering of powder."
          ],
          "significance": [
            "Limits achievable shapes and production rates compared to standard thermoplastics."
          ]
        }
      },
      "crystallinity_control": {
        "displayName": "Crystallinity Control",
        "summary": "Influenced by processing temperature and cooling rate.",
        "details": {
          "notes": [
            "Higher crystallinity generally increases stiffness and wear resistance but can decrease toughness.",
            "Annealing can modify crystallinity."
          ]
        }
      },
      "wear_mechanism": {
        "displayName": "Wear Mechanism",
        "summary": "Highly resistant to abrasive and sliding wear.",
        "details": {
          "key_characteristics": [
            "Excellent abrasion resistance due to long chain structure.",
            "Low friction contributes to good sliding wear performance.",
            "Can be susceptible to adhesive wear or fatigue wear under certain conditions, especially in implant applications (crosslinking improves this)."
          ]
        }
      },
      "creep_resistance": {
        "displayName": "Creep Resistance",
        "summary": "Poor compared to engineering plastics; limits structural use.",
        "details": {
          "notes": [
            "Exhibits significant creep (deformation under constant load) over time, especially at elevated temperatures.",
            "Crosslinking (e.g., via radiation) improves creep resistance, particularly for medical implants."
          ]
        }
      }
    }
  },
  "growth_fabrication_properties": {
    "displayName": "Fabrication Properties",
    "introduction": "Methods used to produce UHMWPE resin and process it into usable forms.",
    "properties": {
      "common_growth_methods": {
        "displayName": "Synthesis & Processing",
        "summary": "Ziegler-Natta/Metallocene Polymerization; Compression Molding, Ram Extrusion, Gel Spinning (Fibers).",
        "details": {
          "notes": [
            "Resin synthesized via catalytic polymerization of ethylene.",
            "Bulk shapes: Compression molding or ram extrusion of powder.",
            "Fibers: Gel spinning followed by hot drawing to achieve high orientation and strength."
          ]
        }
      },
      "source_materials_purity": {
        "displayName": "Source Materials",
        "summary": "Ethylene monomer, specialized catalysts.",
        "details": {
          "notes": [
            "Catalyst residues can affect properties and biocompatibility (medical grades require low residue)."
          ]
        }
      },
      "machinability": {
        "displayName": "Machinability",
        "summary": "Good, but requires sharp tools; generates stringy chips.",
        "details": {
          "notes": [
            "Use tools designed for plastics.",
            "Avoid excessive heat buildup during machining."
          ]
        }
      }
    }
  },
  "post_growth_processing": {
    "displayName": "Post-Growth Processing",
    "introduction": "Treatments applied after initial forming or fiber spinning.",
    "properties": {
      "annealing": {
        "displayName": "Annealing",
        "summary": "Used for stress relief, modifying crystallinity.",
        "details": {
          "notes": [
            "Can improve dimensional stability after machining."
          ]
        }
      },
      "crosslinking": {
        "displayName": "Crosslinking (Medical Grades)",
        "summary": "Via gamma or e-beam radiation to improve wear resistance.",
        "details": {
          "notes": [
            "Significantly reduces wear rates in orthopedic implants.",
            "Can slightly reduce toughness and fatigue strength.",
            "Often requires post-irradiation annealing to reduce free radicals."
          ],
          "ref": "Kurtz_UHMWPE"
        }
      },
      "surface_treatment": {
        "displayName": "Surface Treatment",
        "summary": "Difficult to bond; plasma or chemical treatment needed for adhesion.",
        "details": {
          "notes": [
            "Low surface energy makes adhesive bonding challenging."
          ]
        }
      }
    }
  },
  "device_integration_characterization": {
    "displayName": "Device Integration & Characterization",
    "introduction": "How UHMWPE is used in devices and key methods for evaluating its properties.",
    "properties": {
      "key_characterization_techniques": {
        "displayName": "Key Characterization Techniques",
        "summary": "Mol. Weight (Viscosity), Mech. Testing (Impact, Wear, Tensile), Thermal (DSC).",
        "details": {
          "notes": [
            "Standard tests include: ASTM D4020 (Viscosity), ASTM F648 (Medical Grade Spec), ISO 5834 (Implants), ASTM G99 (Wear), ASTM D638 (Tensile), ASTM D256 (Izod Impact), ASTM D790 (Flexural)."
          ]
        }
      },
      "device_architectures": {
        "displayName": "Common Device Forms/Uses",
        "summary": "Bearings, Liners, Ropes, Armor, Implants, Gears.",
        "details": {
          "notes": [
            "Bulk: Sheets, rods, tubes, profiles, molded parts.",
            "Fiber: Yarns, woven/non-woven fabrics, unidirectional tapes, composites.",
            "Porous: Filters, separators."
          ]
        }
      }
    }
  },
  "thermal_properties": {
    "displayName": "Thermal Properties",
    "introduction": "UHMWPE has excellent cryogenic stability, moderate heat resistance, and very high thermal expansion, which must be considered in design.",
    "properties": {
      "operating_temperature": {
        "displayName": "Operating Temperature Range",
        "summary": "Cryogenic to ~80–100°C",
        "details": {
          "key_characteristics": [
            "Maintains toughness down to very low temperatures.",
            "Limited by softening/melting point for structural applications under load.",
            "Max continuous temperature usually recommended around 80°C."
          ]
        }
      },
      "melting_point": {
        "displayName": "Melting Point (T\u2098)",
        "summary": "~130–136°C",
        "details": {
          "measurement_characterization": {
            "techniques": [
              "DSC"
            ]
          }
        }
      },
      "thermal_conductivity": {
        "displayName": "Thermal Conductivity (k)",
        "summary": "Low (~0.4 W/(m·K))",
        "details": {
          "notes": [
            "Good thermal insulator."
          ]
        }
      },
      "specific_heat": {
        "displayName": "Specific Heat (C\u209a)",
        "summary": "High (~1.9 J/(g·K))"
      },
      "thermal_expansion": {
        "displayName": "Thermal Expansion Coefficient (CTE)",
        "summary": "Very High (150–200+ ppm/°C)",
        "details": {
          "key_characteristics": [
            "CTE is significantly higher than metals or most other plastics.",
            "Requires careful consideration for dimensional changes with temperature, especially in assemblies."
          ]
        }
      }
    }
  },
  "mechanical_properties": {
    "displayName": "Mechanical Properties",
    "introduction": "UHMWPE exhibits extraordinary toughness, impact resistance, and low friction. Properties vary significantly between bulk shapes and drawn fibers.",
    "properties": {
      "density": {
        "displayName": "Density (ρ)",
        "summary": "Low (0.93–0.95 g/cm³)",
        "details": {
          "notes": [
            "Floats in water."
          ]
        }
      },
      "youngs_modulus": {
        "displayName": "Young’s Modulus (E)",
        "summary": "~0.5–1.0 GPa (bulk), >100 GPa (fiber)",
        "details": {
          "key_characteristics": [
            "Bulk material is flexible.",
            "Gel-spun fibers achieve extremely high stiffness due to molecular alignment."
          ]
        }
      },
      "tensile_strength": {
        "displayName": "Tensile Strength (σ\u1D6C)",
        "summary": "20–40 MPa (bulk), 2–4 GPa (fiber)",
        "details": {
          "key_characteristics": [
            "Fibers offer one of the highest specific strengths (strength-to-weight ratio) available."
          ]
        }
      },
      "elongation_at_break": {
        "displayName": "Elongation at Break",
        "summary": "Very High (>300% for bulk)",
        "details": {
          "notes": [
            "Indicates high ductility and toughness in bulk form.",
            "Fibers have much lower elongation (~2-4%)."
          ]
        }
      },
      "hardness": {
        "displayName": "Hardness (Shore D)",
        "summary": "~D60–D65",
        "details": {
          "notes": [
            "Relatively soft surface."
          ]
        }
      },
      "coefficient_of_friction": {
        "displayName": "Coefficient of Friction",
        "summary": "Very Low (0.05–0.15 vs steel)",
        "details": {
          "key_characteristics": [
            "Excellent self-lubricating properties."
          ]
        }
      },
      "impact_strength": {
        "displayName": "Impact Strength (Notched Izod)",
        "summary": "Typically 'No Break'",
        "details": {
          "key_characteristics": [
            "Considered the highest impact resistance of any thermoplastic.",
            "Absorbs significant energy."
          ]
        }
      },
      "abrasion_resistance": {
        "displayName": "Abrasion Resistance",
        "summary": "Exceptional",
        "details": {
          "notes": [
            "Often outperforms steel in sliding abrasion tests (e.g., sand slurry).",
            "Key property for wear pads, liners, implant bearings."
          ]
        }
      }
    }
  },
  "electrical_properties": {
    "displayName": "Electrical Properties",
    "introduction": "UHMWPE is an excellent electrical insulator with very low dielectric loss.",
    "properties": {
      "resistivity": {
        "displayName": "Volume Resistivity",
        "summary": "> 10¹⁵ Ω·cm"
      },
      "dielectric_constant": {
        "displayName": "Dielectric Constant (Dk or ε_r)",
        "summary": "~2.3 @ 1 MHz"
      },
      "dissipation_factor": {
        "displayName": "Dissipation Factor (Df or tan δ)",
        "summary": "< 0.0002 @ 1 MHz"
      },
      "dielectric_strength": {
        "displayName": "Dielectric Strength",
        "summary": "~18-35 kV/mm (short term)"
      }
    }
  },
  "chemical_properties": {
    "displayName": "Chemical Properties",
    "introduction": "Known for broad chemical resistance and very low moisture absorption.",
    "properties": {
      "stability_oxidation": {
        "displayName": "Oxidation Stability",
        "summary": "Good at RT, susceptible above ~100°C; requires stabilizers."
      },
      "solvent_resistance": {
        "displayName": "Solvent Resistance",
        "summary": "Excellent below ~60°C, swells/dissolves in some solvents at high temp."
      },
      "acid_resistance": {
        "displayName": "Acid Resistance",
        "summary": "Excellent resistance to non-oxidizing acids."
      },
      "base_resistance": {
        "displayName": "Base Resistance",
        "summary": "Excellent."
      },
      "water_absorption": {
        "displayName": "Water Absorption",
        "summary": "Extremely low (<0.01%)"
      },
      "uv_resistance": {
        "displayName": "UV Resistance",
        "summary": "Poor unless stabilized (e.g., with carbon black)."
      },
      "biocompatibility": {
        "displayName": "Biocompatibility",
        "summary": "Excellent (medical grades widely used)."
      }
    }
  },
  "device_applications": {
    "displayName": "Device Applications",
    "introduction": "Leverages UHMWPE's unique combination of wear resistance, impact strength, low friction, and biocompatibility.",
    "properties": {
      "key_applications": {
        "displayName": "Key Applications",
        "summary": "Implants, Armor, Ropes, Liners, Wear Parts",
        "details": {
          "notes": [
            "Medical: Orthopedic joint replacements (hip/knee cups, tibial inserts).",
            "Defense: Ballistic vests, helmets, vehicle armor (fiber composites).",
            "Industrial: Chute/hopper liners, wear strips, guide rails, gears, bearings, seals.",
            "Marine/Recreation: High-strength ropes, fishing lines, sailcloth (fibers)."
          ]
        }
      }
    }
  },
  "comparison_alternatives": {
    "displayName": "Comparison with Alternatives",
    "introduction": "Comparing UHMWPE to other materials used in similar applications highlights its strengths and weaknesses.",
    "properties": {
      "notes": {
        "displayName": "General Comparison Notes",
        "summary": "Excels in wear, impact, low friction. Limited by temp, creep, stiffness (bulk)."
      },
      "vs_HDPE_HMWPE": {
        "displayName": "vs. HDPE/HMWPE",
        "summary": "UHMWPE: Superior wear/impact, harder to process."
      },
      "vs_PTFE": {
        "displayName": "vs. PTFE (Teflon)",
        "summary": "UHMWPE: Better wear/impact. PTFE: Lower friction, wider temp range."
      },
      "vs_Nylon_Acetal": {
        "displayName": "vs. Nylon/Acetal",
        "summary": "UHMWPE: Better wear/impact/chem resist. Nylon/Acetal: Higher stiffness/strength."
      },
      "vs_Aramid_Fibers": {
        "displayName": "vs. Aramid Fibers (Fiber form)",
        "summary": "UHMWPE Fiber: Higher specific strength, better chem/UV resist, lower temp limit."
      },
      "vs_Carbon_Fibers": {
        "displayName": "vs. Carbon Fibers (Fiber form)",
        "summary": "UHMWPE Fiber: Higher impact toughness, lower density, insulating. Carbon Fiber: Much higher stiffness."
      }
    }
  }
}
